Repository: aadhilahamath07-pixel/AlCu-Laser-Welding-ML

# Aluminium–Copper Laser Welding: Data-Driven Weld Quality Prediction

<strong>A traceable, literature-informed research workflow for analysing experimental Al–Cu laser-welding data and developing carefully validated weld-quality prediction models.</strong>
---

## Current data inventory

The current master dataset contains 84 records from four source groups:

| Source group | Records | Current content |
|---|---:|---|
| Conventional Al–Cu laser welding | 27 | 9 process combinations, 3 repeats each; bead width, interface width and penetration depth |
| Al–Cu wobble laser welding | 36 | 18 process combinations, 2 repeats each; wobble settings, bead-width measures and penetration depth |
| Shin et al. (2021) | 11 | Matched measured outcomes: tensile shear strength, electrical resistance and welding area |
| Lee et al. (2022) | 10 | Reported force values and fracture-location descriptions, with source-table inconsistencies flagged |
| **Total** | **84** | **Multiple studies and measurement systems; not one homogeneous modelling table** |

## Data integrity and modelling rules

1. Keep raw source files unchanged and preserve record-level provenance.
2. Preserve original values and units; document every conversion.
3. Never replace an unknown value with zero or silently impute missing measurements.
4. Retain questionable observations with explicit flags until their source meaning is resolved.
5. Do not pool conventional, wobble, Shin and Lee records just because some column names appear similar.
6. Treat repeated specimens and repeated process conditions appropriately; do not count replicates as independent studies.
7.

# Data directory: provenance, schema and quality controls

This directory stores source-derived data for the Al–Cu laser-welding research project. Keep original files, standardised files and consolidated datasets in separate locations.

## Current repository storage status (16 November 2026)

- `raw/` contains the four original source-derived files used in the current workflow.
- `processed/` and `master/` currently contain only `.gitkeep` placeholders; no generated CSV dataset is committed there yet.
- The 84-record master dataset and source-standardised CSVs were generated in Colab and used for the QC/EDA/ML analyses, but the generated files have not yet been added to this repository.
- Notebook 08 and Notebook 09 output ZIPs were downloaded from Colab and analysed, but their CSV predictions/metrics are not committed here.

Before adding generated files, check source redistribution permissions, preserve the exact input versions used for each model run, and include an audit/data dictionary. Do not treat the fact that a dataset was generated in a Colab session as proof that it is archived in GitHub.

## Directory layout

- `raw/`: source files as received or extracted. Do not edit these in place.
- `processed/`: standardised source-level CSV files produced by the cleaning notebooks; see [processed/README.md](processed/README.md).
- `master/`: consolidated master dataset and audited versions, once reviewed and approved; see [master/README.md](master/README.md).
- `../results/`: reviewed EDA and model outputs; see [results/README.md](../results/README.md).
- `README.md`: data schema, provenance and handling rules.

Notebook outputs currently download to the Colab runtime; they are not automatically copied into this repository. Commit a generated CSV only after checking provenance, licensing and the corresponding audit.

## Current master dataset inventory

The audited Notebook 06 output contains 84 records and 45 columns:

| Source ID | Records | Main reported variables |
|---|---:|---|
| `conventional_laser_welding_dataset` | 27 | Laser power, welding speed, weld-bead width, interface width, penetration depth |
| `alcu_wobbling_welding_dataset` | 36 | Laser power, tangential wobbling speed, wobbling diameter, face/interface bead width, penetration depth |
| `shin_2021_metals_11050831` | 11 | Power, scan speed, reported heat input, tensile-shear strength, electrical resistance, welding area |
| `lee_2022_metals_12111957` | 10 | Upper material, welding speed, reported minimum/maximum/average force, fracture-location description |
| **Total** | **84** | **Four distinct source groups** |

The consolidated table is for traceability and auditing. It is not automatically a scientifically homogeneous training dataset.

## Missingness and repeated measurements

- Missing measurement: blank/NA, with source note if available.
- Zero measurement: retain as zero and investigate its physical meaning.
- Replicate: retain its identity; do not average repeats unless the analysis plan explicitly requires it and the replicate statistics are preserved.
- Repeated process condition: identify by the source's condition variables, not by assuming repeated rows are duplicates.
- Cross-study missing columns: expected in a combined wide-format master table. Assess missingness within each source.

File: data/raw/first.txt
Table 1.
Experimental conditions for the laser welding of Al ribbon to Cu sheet. The Al/Cu joints were only achieved for the experimental conditions of the named specimens.
Number	Specimen	Laser Power (W)	Scan Speed (mm/s)	Heat Input (J/mm)
1	-	1800	20	90
2	-	2100	10	210
3	-	2100	15.4	136.5
4	-	2100	20	105
5	-	2200	20	110
6	-	2300	10	172.5
7	-	2300	13.3	172.5
8	23/20	2300	20	115
9	23/28.6	2300	28.6	80.5
10	-	2500	10	250
11	-	2500	13.3	187.5
12	25/15.4	2500	15.4	162.5
13	25/20	2500	20	125
14	25/28.6	2500	28.6	87.5
15	25/40	2500	40	62.5
16	27/20	2700	20	135
17	27/28.6	2700	28.6	94.5
18	27/40	2700	40	67.5
19	29/20	2900	20	145
20	29/40	2900	40	72.5
21	-	3000	20	150


Table 2.
Nomenclatures and material properties used in the numerical simulation.
Symbol	Nomenclature	Symbol	Nomenclature
𝜌	Density (2.8 g/cm3)	P	Pressure on the free surface boundary
→
𝑉
Velocity vector	𝑅𝑐	Radius of the surface curvature
𝜈	Kinematic viscosity (0.013 gm/cm/s)	𝛾⁡(𝑇)	Surface tension
𝑓𝑏	Body force	𝛾0
𝑚	Surface tension at the melting temperature, 1000 dyne/cm
ℎ	Enthalpy	𝑇	Material temperature
.
ℎ𝑠
Enthalpy source of droplet	𝜂𝑙⁢𝑎⁢𝑠⁢𝑒⁢𝑟	Laser heat efficiency, 0.075
𝑘	Thermal conductivity
Al: 1.87 × 107 erg/s/cm/L
Cu: 3.37 × 107 erg/s/cm/L	𝑃𝐿	Laser power (W)
𝐶𝑝	Specific heat
1.093 × 107 erg/gm/L	𝐴	Surface tension gradient
Negative: −0.3 dyne/cm/T
Positive: 0.3 dyne/cm/T
ℎ𝑠	Enthalpy of solid	𝜎𝑟	Laser beam radius
ℎ𝑠⁢𝑙	Enthalpy between solid and liquid
3.89 × 109 cm2 /s2	𝑞𝑙⁢𝑎⁢𝑠⁢𝑒⁢𝑟	Heat input from laser
𝑇𝑠	Solidus temperature, 850 K	𝑞𝑐⁢𝑜⁢𝑛⁢𝑣	Heat loss from convection
𝑇𝑙	Liquidus temperature, 775 K	𝑞𝑟⁢𝑎⁢𝑑⁢𝑖	Heat loss from radiation
→
𝑛
Normal vector to free surface	𝑞𝑒⁢𝑣⁢𝑎⁢𝑝	Heat loss from evaporation


Table 3.
Formed intermetallic compounds during the dissimilar Al/Cu laser welding.
Specimen	Intermetallic Compounds
23/20	AlCu2, Al8Cu, AlCu8
25/28.6	Al2Cu, Al4Cu9, Al13Cu, Al9Cu11
25/15.4	Al2Cu3, Al3Cu2, AlCu3, Al3Cu, AlCu, Al8Cu
27/20	Al2Cu3, AlCu2, AlCu3, AlCu7, AlCu



Close
Table 4.
Details of the numerical simulation.
Case	Laser Power (W)	Scan Speed (mm/s)	Surface Tension at Melting Temperature (dyne/cm)	Surface Tension Gradient (dyne/cm/K)
1	2300	20	1000	−0.2
2	2500	15.4	1000	−0.2
3	2500	15.4	1000	0.2
4	2500	15.4	-	-



Table 5.
Results of the tensile shear strength, electrical resistance, and welding area for the different Al/Cu joints.
Specimens	Tensile Shear Strength (MPa)	Electrical
Resistance (μΩ)	Welding Area (mm2)
23/20	33.4	0.278	0.140
23/28.6	32.8	0.262	0.132
25/15.4	26.7	0.328	0.208
25/20	32.8	0.309	0.165
25/28.6	33.3	0.285	0.146
25/40	32.7	0.261	0.129
27/20	21.5	0.346	0.233
27/28.6	33.7	0.300	0.156
27/40	32.8	0.280	0.141
29/20	16	0.372	0.248
29/40	21.7	0.291	0.155

File: data/raw/second..txt
Table 1.
Physical and mechanical properties of base metals.
Property	Al	Cu
Melting Point (°C)	660	1085
Density (g/cm3)	2.7	8.89
Thermal Conductivity (W/mK)	234	388
Resistance (Ω mm2/m) × 102	2.66	1.68
Tensile Strength (N/mm2)	91.5	220.5
Hardness (HV)	57.98	106.90
Elongation (%)	30.10	36.67



Table 2.
Laser welding parameters.
Parameter	Upper Material	Welding Speed (mm/s)
1	Al	200
2	Al	400
3	Al	600
4	Al	800
5	Al	1000
6	Cu	200
7	Cu	400
8	Cu	600
9	Cu	800
10	Cu	1000


Table 3.
Results of the tensile shear strength tests.
Parameter			Force (N)		Fracture Area
No.	Upside	Speed (mm/s)	Min	Max	Average
1	Al	200	125.8	148.0	138.0	Al
2	Al	400	118.2	152.1	137.3	Al
3	Al	600	129.9	149.9	142.0	Al
4	Al	800	143.6	131.7	137.7	Joint
5	Al	1000	-	-	-	-
6	Cu	200	126.4	133.8	132.8	Al
7	Cu	400	144.4	144.2	151.8	Al
8	Cu	600	150.0	138.6	148.1	Al
9	Cu	800	153.8	142.8	154.4	Cu
10	Cu	1000	-	-	-	-


Table 4.
EDS point analysis and phase identification.
Atomic%	Al	Cu	C	O	Phase
1 (Al-Cu)	72.21	6.63	20.16	1.00	α-Al + CuAl2
2	73.08	5.76	20.16	1.00	α-Al + CuAl2
3	48.61	24.26	25.91	1.22	CuAl2
4	15.61	49.06	34.15	1.18	α-Cu + CuAl2
1 (Cu-Al)	20.83	46.82	32.35	-	α-Cu + CuAl2
2	75.73	3.01	18.91	2.35	α-Al + CuAl2
3	17.30	49.40	32.13	1.17	α-Cu + CuAl2
4	20.57	47.16	32.27	-	α-Cu + CuAl2
5	56.98	13.82	27.83	1.37	α-Al + CuAl2
